Repository: AxelPaivansalo/GPR-prediction-program-scientific

# GPR prediction program (scientific)

A program for predicting rheological and strength properties of FoamWood utilizing Gaussian Process Regression (GPR).

<figure>
  src="readme_images/foamwood_product_image.jpg"
  alt="foamwood-product-image">
  <figcaption>FoamWood can be used as a material in various products.</figcaption>
</figure>

<figure>
  src="readme_images/loss_modulus_yield_stress.png"
  alt="2D-image">
  <figcaption>Image of a 2D interpolation plot that the program outputs.</figcaption>
</figure>

<figure>
  src="readme_images/youngs_modulus_density_storacell.png"
  alt="3D-image">
  <figcaption>Image of a 3D interpolation plot that the program outputs.</figcaption>
</figure>

# Example 1 (simple)

1. Navigate to the folder that you just downloaded from GitHub with the command
```
cd FILL-THIS-IN-YOURSELF\GPR-prediction-program-scientific-main
```

2. Launch the program with the command
```
python main_program.py
```

# Example 2 (advanced)

The program has various additional arguments that are listed here:

- --input
- --output
- --optimize-length-scales-automatically
- --length-scales
- --input-values
- --test-size
- --seed

1. [very useful] Input

```
python main_program.py --input Min` grad` angle`(rad/C`) --input Benecel`(%`)
```

Note: Special characters such as whitespaces and parentheses need to have the escape character '\`' in front of them. If you are using Linux bash instead of PowerShell, the escape character is '\\' instead of '\`'.

You can add everything from 1 to 3 different inputs to the program. The predictions printed in the terminal as well as the figures in the "figures" -folder will all change depending on which input variables you choose to use for your prediction.

2. [very useful] Output

```
python main_program.py --output Yield` stress`(Pa*10^6`)
```

You can only have 1 output variable when running the program. This is the variable being predicted.

3. [technical] Optimize length scales automatically

```
python main_program.py --optimize-length-scales-automatically
```

This will turn on the built-in optimizer and determine length scales based on that. I don't recommend turning this setting on (it is off by default). It is however there as an option for those who want to try it out.

If you're unsure, don't use this argument and stick with the default settings of the program.

4. [technical] Length scales

```
python main_program.py --length-scales 10 --length-scales 0.1
```

The length scale values control the behaviour of the [RBF kernel](https://scikit-learn.org/stable/modules/generated/sklearn.gaussian_process.kernels.RBF.html) in the [GPR model](https://scikit-learn.org/stable/modules/generated/sklearn.gaussian_process.GaussianProcessRegressor.html). The length scale values have to always be larger than zero. Each length scale value corresponds to one input variable, and thus you should include either no arguments of this type (in which case they are inferred using a pretty good heuristic that is NOT the bad optimizer mentioned earlier), or alternatively the same number of arguments as the number of input variables.

If you're unsure, don't use this argument and stick with the default settings of the program.

5. [useful] Input values

```
python main_program.py --input-values -0.037 --input-values 761.21
```

What if you want to know the predicted value of one specific point? Even though the figures give a good general picture of what's going on, you might want to know the predicted value of one specific point.

# How to add more data to the model

## DMTA data (rheology)

1. Add your data files to the "data" -folder

2. Parse your data files in data_methods.py

```
data = [
    pd.read_table('{}Rh_DMTA_000Storacell15Benecel_1Hz.txt'.format(path_1), decimal=',', comment='#', encoding='utf-16'),
    pd.read_table('{}Rh_DMTA_025Storacell15Benecel_1Hz.txt'.format(path_1), decimal=',', comment='#', encoding='utf-16'),
    # ...
    # PARSE YOUR DATA FILES HERE
]
```

## Compression test data

1. Hard code the compression test data to data_methods.py

```
yield_stress = [
    0.03973, 0.05190,
    # ...
    # ADD YOUR DATA HERE
]
yield_strain = [
    6.540, 6.274,
    # ...
    # ADD YOUR DATA HERE
]
youngs_modulus = [
    0.607, 1.098,
    # ...
    # ADD YOUR DATA HERE
]

conc_storacell = [
    0.00, 0.25,
    # ...
    # ADD YOUR DATA HERE
]
conc_benecel = [
    1.50, 1.50,
    # ...
    # ADD YOUR DATA HERE
]
lab_density = [
    20.11, 24.70,
    # ...
    # ADD YOUR DATA HERE
]
```

Note: Make sure that the new data is inserted in the same order in both the "data" -variable (DMTA data) as well as the "yield_stress", "yield_strain", ..., "lab_density" -variables (compression test data).

Note: If you have lots of data (too much to hard code) you can of course also just add the compression test data files to the "data" -folder and then instead of hard coding the data parse the data.

File: output_tables/data_table.csv
,Data point,Min grad angle(rad/C),Storage modulus at min grad angle(Pa),Storage modulus at room temperature(Pa),Loss modulus(Pa),Gelification temperature(C),Yield stress(Pa*10^6),Yield strain(%),Young's modulus(Pa*10^6),Storacell(%),Benecel(%),Density(kg/m^3)
0,0,-0.05,93.684,28.552,29.452,42.412,0.04,6.54,0.607,0.0,1.5,20.11
1,1,-0.082,96.0,43.448,45.308,44.568,0.052,6.274,1.098,0.25,1.5,24.7
2,2,-0.04,149.46,90.953,74.072,39.721,0.064,4.846,1.211,0.5,1.5,29.23
3,3,-0.03,353.74,140.31,104.88,37.519,0.121,4.76,2.645,1.0,1.5,48.95
4,4,-0.03,517.06,260.9,173.78,34.579,0.109,8.04,1.336,1.5,1.5,50.5
5,5,-0.02,953.18,472.2,301.71,41.399,0.197,5.085,4.21,2.0,1.5,56.2
6,6,-0.04,21.495,13.329,13.618,37.048,0.049,5.052,0.999,0.5,0.75,33.1
7,7,-0.04,73.837,38.936,35.856,39.88,0.042,4.715,0.756,0.5,1.0,32.4
8,8,-0.059,102.99,41.207,40.839,42.64,0.043,8.315,0.616,0.5,1.25,19.6
9,9,-0.059,163.68,101.8,84.311,42.509,0.142,5.659,2.742,0.5,1.75,42.9
10,10,-0.05,147.74,113.36,91.985,42.37,0.135,5.293,2.166,0.5,2.0,41.2
11,11,-0.059,71.99,39.16,39.28,43.434,0.241,5.203,5.816,0.5,2.5,62.8
